Repository: barsicc/zazulya

# zazulya — «Промывка скважин и буровые растворы» (проф. Зозуля В.П.)

Подготовка к контрольной/экзамену. Курс целиком = `01_Лекции/Конспект_лекций_…pdf` (543 стр., 16 разделов).

Реферат УНИРС по варианту № 7 и файлы для сдачи доступны в разделе [«Расчёты при измерении плотности бурового раствора»](02_УНИРС/README.md).

**Начать отсюда:**
- `ШПАРГАЛКА.md` — все перечни и числа на одной странице
- `ВОПРОСЫ.md` — 133 вопроса с ответами и страницами
- `ФОРМУЛЫ.md` — все формулы (Ф1–Ф79)
- `КАРТА.md` — разделы и предметный указатель «термин → стр.»
- `конспекты/` — по каждому разделу выжимка «⭐ Ключевое» + полный текст постранично
- `рисунки/` — картинки страниц с рисунками, таблицами и формулами
- `РЕШЕНИЕСМОТРИ/ОТВЕТЫ.md` — ответы во время КР
- Поиск: `tools/search.sh "фраза"` → раздел и страница с цитатой

File: конспекты/Р11_Коррозия.md
# Р11. Коррозия (стр. PDF 376–397, печ. 380–401)

## Содержание
Источники коррозии 377 · Электрохимические реакции, ряд напряжений (табл. 1), гальванический элемент 377–381 · Растрескивание под напряжением: усталость, коррозионная усталость, водородное охрупчивание, сульфидное растрескивание 381–385 · Борьба с коррозией: pH 9–10 385 · CO₂ 385–386 · H₂S (pH, поглотители: карбонат цинка, Fe₃O₄) 386–391 · Табл. 2 выявление и обработка 387–388 · Кислород 392–396 · Микробиологическая коррозия 396 · РУО против коррозии 396–397

## ⭐ Ключевое
- Сами компоненты водных растворов не сильно коррозионны; коррозию вызывают **продукты разложения органики (температура, бактерии), кислые газы CO₂ и H₂S, минерализованные пластовые воды**. Хуже всего — необнаруженная коррозия → поломка трубы при бурении. (377)
- **Электрохимический ряд напряжений** (В): K −2,92; Na −2,72; Mg −2,34; Al −1,67; **Zn −0,76; Fe −0,44**; Pb −0,13; H 0; **Cu +0,34**; Hg +0,80; Ag +0,80; Au +1,64. Чем отрицательнее потенциал — тем активнее металл; металл вытесняет из раствора металлы ниже в ряду. (377–378)
- **Гальванический элемент** Zn–CuSO₄–Cu: **цинк — анод, медь — катод**; **коррозия всегда происходит у анода**, продукты (водород) выделяются у катода. **Концентрационные элементы** — один металл, разная ионная активность. **Электрохимическая активность — главная причина коррозии.** В стали трубы: **кристаллы железа — аноды, карбида железа — катоды** → общая коррозия; окалина/отложения — катоды → **локальная (питтинговая)**. (378–380)
- **Кислородный концентрационный элемент**: под ржавчиной/осадком (меньше O₂) — анод Fe → Fe²⁺ + 2e; на открытой поверхности — катод O₂ + 2H₂O + 4e → 4OH⁻ → язвы под осадками (рис. 2). **Поляризация** катода (водород) замедляет; **деполяризация** (O₂ связывает водород) ускоряет. (380–381)
- **Усталостное разрушение** — при циклических нагрузках ниже предела текучести; ускоряется **солями, O₂, CO₂, H₂S** (анод у вершины трещины). **«Коррозионно-усталостные трещины являются главной причиной промывов и поломок труб».** (381–383)
- **Водородное охрупчивание**: атомарный водород внедряется в сталь; при H₂S его больше → **сульфидное растрескивание под напряжением**. Время до разрушения зависит от **напряжения, прочности (твёрдости) стали, количества водорода**; **не бывает при прочности < 620 МПа и твёрдости < 22 HRC**; при высоком H₂S — разрушение примерно через **1 ч**, при низком — не более недели. (383–385)
- **Борьба**: проще всего — **высокощелочные растворы**, но при pH > 10 и t > 90 °С гидроксил разлагает глины; Ca(OH)₂ отверждает раствор > 150 °С → **оптимум pH 9–10**. Контроль — **стальные кольца-образцы в каждой бурильной колонне**. (385)
- **CO₂** → угольная кислота, ↓ pH; держать pH 9–10 NaOH; при сильном притоке (много карбонатов, ↑ вязкость) — **Ca(OH)₂**, но CaCO₃ даёт отложения → **ингибиторы осадкообразования**, очистка труб. (385–386)
- **H₂S**: источник — приток высокосернистого газа, **разложение лигносульфонатов** сульфатвосстанавливающими бактериями или **термически (с ~165 °С, полностью к 230 °С)**; H₂S + Fe → FeSₓ↓ (чёрный порошок) + водород. Диссоциация: **H₂S при pH < 6; HS⁻ при pH 8–11; S²⁻ при pH > 12**. **pH 8–11 не защищает** (атомарный H при первой ступени); pH > 12 подавляет, но копит S²⁻ (при снижении pH — обратно H₂S) и разлагает глины → **предпочтителен поглотитель H₂S, а не высокий pH**. (386–390)
- Поглотители H₂S: **соли меди нельзя (биметаллическая коррозия; катион должен быть выше железа в ряду)** → **карбонат цинка**, pH 9–11 (оптимум ≈ 9; иначе Zn флокулирует глину; **хелат цинка** избегает флокуляции); **синтетический магнетит Fe₃O₄** (пористый; продукт — пирит; **быстрее при низком pH** → для неожиданных притоков и высоких температур; нерастворим — не влияет на реологию). Табл. 2: при сульфидах до 100 мг/л — Fe₃O₄ **8,6–14,3 г/л** или Zn **0,3–1,4 г/л**. (390–391, 388)
- **Кислород**: попадает при приготовлении/обработке; **несколько мг/л достаточно для сильной коррозии**; форма — **питтинговая**; растёт с температурой; рассолы агрессивнее пресных (электропроводность), но при очень высокой солёности — ниже (меньше растворимость O₂); **полимерные малотвердофазные растворы агрессивнее** (таннаты и ЛС — поглотители O₂); коррозия ↓ при pH до 12, затем ↑. **Лучшее средство — минимизировать захват воздуха** (погружные мешалки, выход песко-/илоотделителей под уровень). Контроль — **два кольца: под ведущей трубой и над УБТ** (разница потерь массы). Поглотители — **соли сернистой кислоты: O₂ + 2Na₂SO₃ → 2Na₂SO₄**; табл. 2: сульфит Na **1,2–2,5 кг/ч**, остаточный **20–300 мг/л**. Амины (гидрофобизация): 15 л 10 % амина в дизтопливе каждые 30 мин; пластиковые покрытия внутри труб. (392–396)
- **Микробиологическая коррозия**: слизь → гальванические элементы; **Desulfovibrio** (анаэробные) восстанавливают сульфаты → H₂S + деполяризация катода, разлагают ЛС. Бактерициды — **хлорированные фенолы, параформальдегид** (до 6 кг/м³); **соли меди нельзя**. (396)
- **РУО предотвращают коррозию** — не проводят ток + гидрофобизаторы; оправданы в глубоких горячих скважинах с сернистым газом. (396–397)

### Табл. 2 (стр. 387–388) — выявление и обработка
| Причина | Признак | Тест | Обработка |
|---|---|---|---|
| Кислород (вода, захват воздуха, аэрированный раствор) | питтинг под осадками; чёрный магнитный осадок Fe₃O₄ | в 15 % HCl не растворяется; притягивается магнитом | сульфит Na 1,2–2,5 кг/ч, остаток 20–300 мг/л; меньше аэрации; пеногасители; плёнкообразующие ингибиторы при спуске |
| Минеральные отложения | язвы под осадками | белые отложения Ca, Ba, Mg | ингибитор осадкообразования (орг. фосфор) 5–15 мг/л (11–34 кг/сут); профилактика 2,4 л на 100 м³/сут; хромат 0,5–1 г/л |
| CO₂ | плёнка тёмно-коричневая—чёрная, карбонат железа | медленное газовыделение в 15 % HCl | каустик (щёлочность), ингибитор осадкообразования 15 мг/л, плёнкообразующие |
| H₂S | тёмно-синяя/чёрная плёнка, сильный питтинг, сульфидное растрескивание; запах тухлых яиц | мышьяковая кислота → светло-жёлтый осадок; свинцовая бумага | высокий pH каустиком; осаждение Fe₃O₄ (8,6–14,3 г/л) и/или ZnCO₃/ZnO (0,3–1,4 г/л) |
| Атмосфера | ржавчина | — | промывка оборудования, ингибиторная плёнка |

---

## Полный текст раздела (дословно, текстовый слой PDF)

Метка `<!-- стр. N -->` = страница PDF. Формулы и таблицы текстовый слой может портить — сверять с рисунком страницы `рисунки/Р11/стрNNN.jpg`.


<!-- стр. 376 -->
### стр. 376 (печ. 380)

```text
Раздел 11
Коррозия
```


<!-- стр. 377 -->
### стр. 377 (печ. 381)

🖼 рисунок страницы: `рисунки/Р11/стр377.jpg`

```text
                                                  Коррозия

  Хотя компоненты буровых растворов на водной основе не
являются чрезмерно коррозионными, разложение органических добавок при высоких температурах или под действием
бактерий может привести к образованию коррозирующих продуктов. Сильную коррозию может также вызвать загрязнение
раствора кислыми газами (такими, как углекислый газ и сероводород) и пластовыми минерализованными водами. При неблагоприятных условиях замена корродированной бурильной
колонны становится экономической проблемой. Еще более
сложная проблема возникает, если коррозия не обнаружена и
поломка бурильной трубы происходит в процессе бурения.
  В настоящем разделе будут кратко рассмотрены как пути
возникновения коррозии, так и меры борьбы с ней.

  Электрохимические реакции
  Если металл поместить в раствор одной из его солей, ионы
металла начинают переходить в электролит, делая металлическую поверхность отрицательно заряженной по отношению
к раствору. При этом число диссоциированных ионов незначительно, и они удерживаются вблизи поверхности металла его
отрицательным зарядом. Таким образом, формируется двойной электрический слой, причем отрицательный заряд его является поверхностным потенциалом Нернста, величина которого зависит от природы металла и концентрации (а также активности) солевого раствора. Потенциал Нернста для различных металлов, погруженных в растворы их собственных солей
                                          Таблица 1
               K                  &2,92
               Na                 &2,72
               Mg                 &2,34
               Al                 &1,67
               Zn                 &0,76
               Fe                 &0,44
               Pb                 &0,13
               Cu                 +0,34
               Hg                 +0,80
               Ag                 +0,80
               Au                 +1,64
```


<!-- стр. 378 -->
### стр. 378 (печ. 382)

🖼 рисунок страницы: `рисунки/Р11/стр378.jpg`

```text
Коррозия

при активности ионов, равной единице, отнесенный к потенциалу водородного электрода при активности ионов гидроксония, также равной единице, имеет значения, представленные в
таблице 1 (в В).
  Этот ряд известен под названием электрохимического ряда
напряжений. Чем выше способность металла к образованию
ионов, тем более отрицателен его потенциал и тем более он
химически активен в водной среде. Например, калий бурно реагирует с пресной водой, а цинк реагирует с растворами кислот, в то время как серебро инертно даже в концентрированных кислотах. Общий принцип заключается в том, что катионы
металла вытесняют из раствора катионы металлов, находящихся ниже в ряду напряжений. Так, цинк вытесняет водород,
а серебро его не вытесняет.
  Этот принцип может быть использован для генерирования
электрического тока. Например, если в раствор сульфата меди
поместить полоски цинка и меди и соединить их внешним проводником (рис. 1), цинк начнет переходить в раствор, образуя
сульфат цинка, а медь будет осаждаться на полоске меди. Переходя в раствор, цинк отдает два электрона, которые движутся по внешнему проводнику к полоске меди, где они акцептируются ионами меди, в результате чего образуется молекулярная

 Рис. 1. Схема гальванического элемента: 1 — раствор CuSO4; 2 —
             анод; 3 — движение электронов; 4 — катод
```


<!-- стр. 379 -->
### стр. 379 (печ. 383)

🖼 рисунок страницы: `рисунки/Р11/стр379.jpg`

```text
                                                  Коррозия

медь. Благодаря этому химическая энергия, выделяющаяся в
ходе реакции
  Zn2+ + CuSO4 = ZnSO4 + Cu2+ → Cu0, (1)
преобразуется в электрическую энергию, которая может совершить определенную работу. Это устройство известно как гальванический элемент, в котором металлические полоски служат
электродами. Цинк представляет собой анод, а медь — катод.
Поскольку цинк занимает в ряду напряжений более высокое
место, чем медь, он отрицателен по отношению к последней.
  Аналогичные гальванические элементы образуют любые
два металла, находящиеся в контакте с растворами электролита и соединенные проводником. Примером может служить автомобильный аккумулятор. Действие элемента «цинк–сульфат
меди–медь» обратимо, т.е. если ток изменит направление течения, медь начнет переходить в раствор, а цинк отлагаться на
цинковом электроде. Однако если элемент содержит, например, серную кислоту вместо сульфата меди, то на катоде будет выделяться водород, образуя пузырьки молекулярного водорода. Такой элемент необратимый.
  Поскольку потенциал электрода является функцией ионной
активности, гальванические элементы образуются, если электроды из одного и того же металла погружают в растворы другой ионной активности и соединяют проводником. Такие элементы известны под названием концентрационных гальванических элементов.
  Электрохимическая активность является главной причиной
коррозии. Локальные различия в поверхностном потенциале,
вызванные неоднородностью металла, создают условия для образования анодов и катодов. Проводником служит тело металла.
Коррозия всегда происходит у анода (как это бывает в элементе
«цинк–сульфат меди–медь», описанном выше), а продукты коррозионной реакции, например водород, выделяются у катода.
  Коррозионные элементы возникают в бурильной трубе, потому что сталь, из которой она сделана, представляет собой
сплав и содержит кристаллы железа и карбида железа. Кристаллы железа почти всегда действуют как аноды, а кристаллы карбида — как катоды; цепь замыкается водными буровыми растворами, вызывающими общую коррозию поверхности
```


<!-- стр. 380 -->
### стр. 380 (печ. 384)

```text
Коррозия

трубы. Участки, покрытые окалиной или отложениями любого
вида, также становятся местами, где возникают катоды, способствующими локальной или питтинговой коррозии. Локальная коррозия может быть также вызвана концентрационными гальваническими элементами, создаваемыми различием в ионной активности у свободных участков поверхности
трубы и у ее участков, занятых, например, протекторами бурильной колонны или окалиной.
  Гальванический элемент другого вида образуется вследствие неодинаковых условий окисления, которое сопровождается приобретением дополнительных электронов, например
при превращении двухвалентного железа в трехвалентное:
  Fe2+ → 1e + Fe3+.
  Возникающая при этом разность потенциалов называется
окислительно-восстановительной. При бурении скважины на
поверхности во время приготовления и обработки в буровой
раствор обязательно попадает кислород. В скважине поверхность трубы открыта для проявления окислительной реакции,
а участки под ржавчиной или другими преградами создают условия для восстановительной реакции. Поэтому под преградой
образуется анод:
  Fe° → 2e → F2+,          (2)
а на поверхности трубы — катод:
  О2 + 2Н2О + 4е → 4ОН-. (3)
  В результате происходит отложение осадка гидроксида железа согласно уравнению
  4Fe2+ + 6Н2О + 4е → 4Fe (ОН)3.
  Поэтому под образовавшимися осадками появляются коррозионные язвы, как показано на рисунке 2. Следует иметь в виду, что коррозия будет происходить и в том случае, если под
преградой находится некоторое количество кислорода. Правда, под преградой кислорода должно быть меньше, чем у открытой поверхности металла, в результате образуется кислородный концентрационный гальванический элемент.
  Если на катоде накапливаются продукты коррозии, появляется препятствие для потока электронов, и процесс коррозии замедляется. В таком случае говорят, что катод поляризован. Например, катионы водорода могут поляризовать
```


<!-- стр. 381 -->
### стр. 381 (печ. 385)

🖼 рисунок страницы: `рисунки/Р11/стр381.jpg`

```text
                                                      Коррозия

 Рис. 2. Гальванический элемент кислородной коррозии: 1 — буровой
раствор с растворенным О2; 2 — бурильная труба; 3 — электрический
                                ток

катод, покрыв его слоем атомов водорода. Если последние
соединяются и образуют молекулы водорода, которые в виде пузырьков газа поднимаются вверх, катод называют деполяризованным. Растворенный кислород, реагируя с водородом (в результате чего образуется вода), может действовать как деполяризатор, ускоряющий процесс коррозии.

  Растрескивание под напряжением
  Когда металл подвергается циклическим нагрузкам, в
конце концов, он разрушается даже в том случае, если
развиваемые напряжения значительно ниже предела текучести в нормальных условиях. Разрушение вызывается
трещинами, которые образуются в местах концентрации
высоких напряжений у надрезов и других поверхностных
дефектов и углубляются при повторных циклах. Разрушение этого вида известно под названием усталостного разрушения.
```


<!-- стр. 382 -->
### стр. 382 (печ. 386)

🖼 рисунок страницы: `рисунки/Р11/стр382.jpg`

```text
Коррозия

 Рис. 3. Типичные кривые усталостного разрушения: 1 — стальной
образец в воздухе; 2 — стальной образец с надрезом в воздухе; 3 —
                 стальной образец в соленой воде

  Рис. 4. Образование коррозионного гальванического элемента в
 трещине, развивающейся при коррозионной усталости: 1 — катод;
                            2 — анод
```


<!-- стр. 383 -->
### стр. 383 (печ. 387)

🖼 рисунок страницы: `рисунки/Р11/стр383.jpg`

```text
                                                    Коррозия

    Рис. 5. Влияние напряжения на разрушение при водородном
     охрупчивании для материалов с различной прочностью при
растяжении: 1 — отпущенный мартенсит (номинальная прочность при
растяжении 2070 МПа); 2 — отпущенный мартенсит (1030 МПа); 3 —
      отпущенный мартенсит (980 МПа); 4 — перлит (520 МПа)

  До разрушения сталь выдерживает определенное число
циклов нагружения. Оно уменьшается с увеличением приложенной нагрузки, твердости стали и агрессивности среды
(рис. 3). При бурении скважины усталостное разрушение значительно ускоряется растворенными солями, кислородом, углекислым газом и сероводородом, так как у основания трещины образуется анод, а на поверхности — катод (рис. 4). Таким
образом, распространение трещины ускоряется в результате
перехода ионов металла в раствор у основания трещины. Коррозионно-усталостные трещины являются главной причиной
промывов и поломок труб.
  Другой вид растрескивания под напряжением известен как
водородное охрупчивание. В этом разделе уже говорилось,
что ионы водорода, образующиеся в гальваническом элементе, отдают свой заряд на катоде и отходят от него в виде пузырьков молекулярного водорода. Однако некоторое количество водорода остается в атомарном виде и способно внедряться в сталь. Обычно количество такого атомарного водорода настолько мало, что не способно нанести никакого вреда.
Однако в присутствии сероводорода образование атомарного
```


<!-- стр. 384 -->
### стр. 384 (печ. 388)

🖼 рисунок страницы: `рисунки/Р11/стр384.jpg`

```text
Коррозия

Рис. 6. Влияние концентрации сероводорода на разрушение стального
     образца при высоких напряжениях (130% предела текучести)

водорода усиливается; в сталь внедряется большее количество такого водорода, концентрирующегося в точках максимальных напряжений.
  Когда концентрация достигает критического значения, быстро образуется трещина и происходит разрушение. Этот вид
разрушения известен под названием сульфидного растрескивания под напряжением.
  Время до разрушения зависит от следующих переменных:
— напряжений в стали (остаточных или развивающихся под
действием внешнего источника). Чем выше напряжение, тем
быстрее происходит разрушение. При напряжениях ниже определенного значения, которое зависит от прочности стали, разрушение отсутствует;
— прочности при растяжении, или твердости стали. Сульфидного растрескивания под напряжением обычно не бывает при использовании сталей с прочностью при растяжении менее 620 МПа и твердостью по Роквеллу менее 22 по
шкале С (рис. 5);
— количества присутствующего водорода — чем его больше,
тем быстрее происходит растрескивание.
  Сульфидное растрескивание под напряжением вызывает
серьезные осложнения, когда буровой раствор загрязнен сероводородом. На рисунке 6 можно видеть, что при высоких
```


<!-- стр. 385 -->
### стр. 385 (печ. 389)

```text
                                                Коррозия

напряжениях в бурильной трубе может произойти ее быстрое разрушение. При высокой концентрации сероводорода
разрушение случается примерно через 1 ч, но даже при
очень низкой его концентрации до момента разрушения проходило не более недели.

  Борьба с коррозией
  Наиболее простым и широко используемым методом
борьбы с коррозией является применение высокощелочных
буровых растворов. Применение этого метода, однако, ограничено тем, что при рН>10 и температуре выше 90 °С начинается разложение глинистых минералов гидроксильным
ионом. Гидроксид кальция может вызвать отверждение бурового раствора при температурах выше 150 °С. При таких
температурах все гидроксиды вызывают значительное разложение глинистых минералов и загущение раствора. Поэтому наилучшим решением является поддержание рН в пределах 9–10, благодаря чему во многих скважинах коррозия
сохранится на приемлемом уровне, и в то же время не исключается возможность эффективно использовать таннатные и лигносульфонатные понизители вязкости. Если длительные наблюдения на конкретной площади покажут, что
такая практика не обеспечивает предотвращения коррозии,
или при исследовании стальных колец-образцов (которые
следует включать в каждую бурильную колонну) обнаружится чрезмерная коррозия, необходимо провести обработку
раствора в соответствии с выявленным типом коррозии. В
таблице 1 перечислены наиболее распространенные типы
коррозии, их распознание в промысловых условиях и рекомендуемые виды обработки. Ниже детально рассмотрены
действие различных корродирующих веществ и методы их
нейтрализации.
  Углекислый газ. Углекислый газ растворяется в воде и снижает рН, образуя углекислоту. С коррозией лучше всего бороться путем поддержания рН на уровне 9–10 при помощи гидроксида натрия, но при сильном притоке СО2 в скважину образование очень больших объемов растворимых карбонатов
приводит к резкому повышению вязкости бурового раствора.
```


<!-- стр. 386 -->
### стр. 386 (печ. 390)

🖼 рисунок страницы: `рисунки/Р11/стр386.jpg`

```text
Коррозия

В этом случае для нейтрализации кислоты можно использовать гидроксид кальция. Однако образующийся карбонат кальция при осаждении создает твердое покрытие и способствует
появлению коррозионных гальванических элементов. Для предотвращения этого применяют ингибиторы осадкообразования и производят очистку труб во время спускоподъемных операций.
  Сероводород. Сероводород может сильно загрязнить буровой раствор в результате неожиданного притока высокосернистого газа или постепенного разложения лигносульфонатов сульфатвосстанавливающими бактериями либо
под действием высоких температур. Термическое разложение лигносульфонатов начинается при температуре около
165 °С и постепенно усиливается, пока не произойдет их
практически полное разложение при температуре 230 °С.
Продуктами реакции являются сероводород, углекислый газ
и монооксид углерода.
  Сероводород — ядовитый газ, поэтому должны быть приняты всевозможные меры предосторожности для защиты буровой бригады при очень низких концентрациях H2S в воздухе.
Он дает слабокислую реакцию при растворении в воде и корродирует железо с образованием сульфидов железа.
  H2S + Fe2+ = FeSх↓ + 2H+ → H°2↑. (4)
  Сульфиды осаждаются на трубах в виде черного порошка.
Сероводород диссоциирует в два этапа:
  H2S ↔ H+ + HSD;                   (5)
  HS + OH ↔ S2- + H20.              (6)
  На эти обратимые реакции влияет рН среды, как видно
на рисунке 7 cульфид имеет формулу H 2S при рН<6, HS D
при рН = 8–11 и S 2- при рН>12. Поскольку сульфидное растрескивание под напряжением вызывается атомарным водородом, образующимся вместе с HS D на первом этапе
диссоциации Н 2S (см. уравнение 5), поддержание рН в диапазоне 8–11 нельзя считать способом борьбы с коррозией. Образование атомарного водорода подавляется, когда
рН>12 однако поддержание такой высокой щелочности нежелательно, так как в буровом растворе накапливаются
ионы S 2- (уравнение 6). Если рН снижается вследствие не-
```


<!-- стр. 387 -->
### стр. 387 (печ. 391)

🖼 рисунок страницы: `рисунки/Р11/стр387.jpg`

```text
                                                                   Коррозия

                                              Таблица 2
        Выявление коррозии под действием бурового
             раствора и методы борьбы с ней

 Причина      Главный источник  Визуально выявляемая     Побочный
                                 форма коррозионного      продукт
                                     воздействия         коррозии
Кислород     Добавляемая вода Концентрационный эле! Главным об!
                              мент. Питтинговая корро! разом магне!
                              зия под образовавшимися тит Fe304
                              осадками

Захват воз! Оборудование для Резервуары заполняются Черный маг!
духа        приготовления буро! черным магнитным побоч! нитный оса!
            вого раствора и отде! ным продуктом коррозии док
            ления твердой фазы
Минераль! Р а з б у р и в а е м ы е Коррозионные язвы под П р о д у к т ы
ные отло! породы и материа! осадками                      коррозии же!
жения       лы для приготов!                              леза под ми!
            ления бурового                                неральными
            раствора                                      отложениями

Аэрирован! Нагнетаемый воз! Сильная питтинговая кор! Оксиды желе!
ный буровой дух               розия                                  за
раствор
Углекислый Пластовые породы Пленка от темно-коричневого до черно! Карбонат же!
газ                           го цвета в местах питтинговой коррозии леза
То же       Продукты терми! Минеральный осадок в ре!
            ческого разложе! зультате метастабильной
            ния бурового рас! реакции углекислоты с
            твора             кальцием
Сероводо! Пластовые породы На оборудовании приуро! С у л ь ф и д ы
род                           ченная к сильной точечной железа
                              коррозии пленка цветом от
                              темно-синего до черного в
                              связи с сильной питтинго!
                              вой коррозией. Поломки
                              из-за сульфидного раст!
                              рескивания под напряже!
                              нием
Воздей!                       Ржавчина                               Оксид железа
ствие ат!
мосферы
```


<!-- стр. 388 -->
### стр. 388 (печ. 392)

```text
Коррозия

 Способ испытания                             Метод обработки

В 15%!ной НСl не Удаление кислорода: первоначальная обработка сульфитом
растворяется                натрия в количестве 1,2–2,5 кг/ч. Поддержание остаточной
                            концентрации сульфита 20–300 мг/л. Проведение мероприя!
                            тий по снижению насыщения бурового раствора воздухом в
                            резервуарах. Добавление к буровому раствору пеногасителей
Побочный продукт Покрытие труб ингибиторами, образующими тонкий
притягивается магни! слой, во время спуска в скважину для уменьшения ат!
том                         мосферной коррозии и изоляции осадков, образую!
                            щих концентрационные гальванические элементы
Белые минеральные При наличии минеральных отложений на бурильных трубах
отложения; соедине! проводится обработка ингибитором осадкообразования (орга!
ния кальция, бария и ническими соединениями фосфора), добавляемым медленно
(или) магния                и непрерывно в концентрации 5–15 мг/л или 11–34 кг/сут. Об!
                            работка ингибитором осадкообразования может быть ослабле!
                            на после того, как концентрация остаточного фосфата превы!
                            сит 15 мг/л. При нормальных условиях бурения для профилак!
                            тики ежедневно может проводиться обработка с использова!
                            нием 2,4 л ингибитора осадкообразования на 100 м3 раствора
Черный осадок, пере! Поддержание концентрации хромата на уровне
ходящий в ржавчину 0,5–1 г/л с помощью соединений хрома или хромата
                            цинка. Обеспечение высокого значения рН, очистка
                            труб от минеральных отложений с помощью ингибито!
                            ра осадкообразования. Покрытие труб пленкообразую!
                            щими ингибиторами во время спуска колонны
Медленное выделение Поддержание щелочности раствора с помощью каустичес!
газа в 15%!ной НСl          кой соды для нейтрализации кислотообразующего газа
                            Обработка ингибиторами осадкообразования в концен!
                            трации 15 мг/л (11–34 кг/сут). На трубы при спуске на!
                            носятся пленкообразующие ингибиторы набрызгива!
                            нием или погружением
Раствор мышьяковой кис! Поддержание высокого рН с помощью каустической
лоты вызывает образова! соды. Удаление ионов сульфида осаждением с по!
ние светло-желтого осадка, мощью соединений металлов, например оксида же!
растворимого в 15%!ной леза Fе3О4, и (или) соединений цинка ZnCO3 или
НСl. Запах тухлых яиц. Тем! ZnO. При содержании сульфидов до 100 мг/л до!
но-синяя или черная пленка бавляют оксид железа Fе 3 О 4 в концентрации
на оборудовании, не защи! 8,6–14,3 г/л или соединение цинка в концентрации
щенном от действия раст! 0,3–1,4 г/л. Комбинированная обработка оксидом
вора. Исследование с по! железа и соединениями цинка обеспечивает сниже!
мощью свинцовой индика! ние загрязнения большинства буровых растворов
торной бумаги               ионами сульфида
                            Промывка оборудования водой от солей и бурового
                            раствора, покрытие оборудования пленкой ингибитора
                            коррозии струйным способом
```


<!-- стр. 389 -->
### стр. 389 (печ. 393)

🖼 рисунок страницы: `рисунки/Р11/стр389.jpg`

```text
                                                        Коррозия

  Рис. 7. Зависимость относительных концентраций H2S, NSA и S2A в
    равновесной водной системе от рН при температуре 25 °С и
                      атмосферном давлении

 Рис. 8. Влияние добавки 17,1 кг/м3 карбоната цинка на пластическую
       вязкость и предельное динамическое напряжение сдвига
пептизированного бурового раствора плотностью 1,414 г/см3 при рН от
  9 до 13: 1 — исходный буровой раствор; 2 — раствор с карбонатом
                                цинка
```


<!-- стр. 390 -->
### стр. 390 (печ. 394)

🖼 рисунок страницы: `рисунки/Р11/стр390.jpg`

```text
Коррозия

ожиданного притока дополнительных объемов сероводорода, реакции диссоциации протекают в обратном направлении, в результате образуется большое количество атомарного водорода, а возможно, и газообразного сероводорода. Высокое значение рН, конечно, нежелательно и в высокотемпературных скважинах из-за уже отмечавшегося
разложения глинистых минералов. Поэтому предпочтительным методом борьбы с сероводородом является использование какого-либо поглощающего реагента, а не
поддержание высокого значения рН.
  Для поглощения сероводорода раньше применяли соли меди, но затем выяснилось, что они являются причиной биметаллической коррозии (т.е. процесса, иллюстрируемого на
рисунке 1). Для предотвращения биметаллической коррозии
катион поглощающего реагента в ряду напряжений должен занимать место выше, чем железо. Этому требованию отвечает
цинк, поэтому в настоящее время обычно используют карбонат цинка. Следует поддерживать рН в диапазоне 9–11. При

  Рис. 9. Влияние добавки 17,1 кг/м3 карбоната цинка на предельное
 статическое напряжение сдвига через 10 мин и объем фильтрата за
 30 мин пептизированного бурового раствора плотностью 1,414 г/см3
   при рН от 9 до 14: 1 — исходный буровой раствор; 2 — раствор с
                          карбонатом цинка
```


<!-- стр. 391 -->
### стр. 391 (печ. 395)

```text
                                                  Коррозия

больших или меньших значениях рН резко возрастает растворимость карбоната цинка, и ион цинка способствует флокуляции глинистых частиц в суспензии. На рисунках 8 и 9 показано
увеличение значений предельного динамического напряжения
сдвига, предельного статического напряжения сдвига и скорости фильтрации при повышении рН с 9 до 13. Оптимальными свойствами, по-видимому, обладает раствор со значением
рН, близким к 9.
  При проведении исследований пробы выдерживали в течение 16 ч во вращающейся камере при температуре 93 °С, последующее регулирование рН производили при температуре
24 °С. Флокуляции под воздействием ионов цинка можно избежать посредством использования хелата цинка. В хелатном соединении цинк удерживается координатными связями, благодаря этому в растворе поддерживается низкое содержание ионов цинка, но в то же время цинк способен реагировать с сульфидом, что и требуется.
  В качестве поглотителей сероводорода могут использоваться также размолотые железосодержащие минералы.
Например, сероводород реагирует с оксидами железа, образуя нерастворимые сульфиды железа. Эта реакция протекает на поверхности, поэтому эффективность применения материала зависит от площади поверхности, на которую воздействует сероводород. В продаже имеется синтетический
магнезит Fe3O4, который обладает большой удельной поверхностью благодаря своей высокой пористости. Продуктом
реакции является пирит, но химический процесс довольно
сложен и зависит от ряда переменных, таких как рН, скорость сдвига бурового раствора и температура. Скорость реакции самая высокая при низких рН, благодаря чему этот
материал оказывается наиболее эффективным для нейтрализации неожиданно значительных притоков сероводорода.
Способность работать при низком рН, кроме того, является
существенным достоинством для использования в высокотемпературных скважинах. Другое важное преимущество
этого материала заключается в том, что он, будучи нерастворим, не влияет на реологические или фильтрационные
свойства бурового раствора.
```


<!-- стр. 392 -->
### стр. 392 (печ. 396)

🖼 рисунок страницы: `рисунки/Р11/стр392.jpg`

```text
Коррозия

  Кислород. В буровых растворах почти всегда присутствует
кислород, растворившийся в буровом растворе во время его
приготовления и обработки, причем нескольких его миллиграммов на 1 л достаточно для того, чтобы вызвать сильную
коррозию.
  Для кислородной коррозии характерна питинговая форма в
связи с образованием кислородных коррозионных элементов
на участках, покрытых ржавчиной или другими осадками.
  Кислородная коррозия резко усиливается с повышением
температуры, на нее влияет также соленость бурового раствора. Рассолы и буровые растворы на минерализованной воде
более агрессивны, чем буровые растворы на пресной воде, изза более высокой электропроводности. Однако при очень высокой солености скорость коррозии снижается благодаря
меньшей растворимости кислорода. Влияние температуры и
солености иллюстрируется на рисунке 10. Полимерные растворы с низким содержанием твердой фазы более агрессивны,

Рис. 10. Влияние температуры и солености на скорость коррозии: 1 —
постоянная температура 27 °С; 2 — система выдержана в статических
 условиях в течение 16 ч; 3 — температура повышена до 74 °С; 4 —
 водопроводная вода; 5 — 3%-ный раствор NaCl; 6 — насыщение до
      26%-ного содержания NaCl; 7 — разбавление до 5%-ного
                          содержания NaCl
```


<!-- стр. 393 -->
### стр. 393 (печ. 397)

🖼 рисунок страницы: `рисунки/Р11/стр393.jpg`

```text
                                                     Коррозия

 Рис. 11. Изменение скорости коррозии в зависимости от рН среды

чем обычные растворы с высоким содержанием твердой фазы, поскольку таннаты и лигносульфонаты, добавляемые к
глинистым растворам для регулирования их реологических
свойств, действуют так же, как поглотители кислорода. Обычно кислородная коррозия замедляется при повышении рН до
12, но затем начинает расти (рис. 11).
  Наилучшим способом предотвращения кислородной коррозии является снижение до минимума поступления воздуха
в буровой раствор в наземной части циркуляционной системы путем использования в резервуарах только погружных
перемешивателей и такого монтажа пескоотделителей, илоотделителей и т.д., при котором выходящий из них раствор
поступает в резервуары ниже поверхности находящегося в
них раствора.
  На рисунке 12 показано снижение содержания кислорода
после прекращения операций по обработке раствора.
  Необходимо постоянно контролировать агрессивность бурового раствора, чтобы в случае слишком высоких скоростей коррозии можно было быстро предпринять необходимые
действия. Измерители коррозии, имеющиеся в настоящее
```


<!-- стр. 394 -->
### стр. 394 (печ. 398)

🖼 рисунок страницы: `рисунки/Р11/стр394.jpg`

```text
Коррозия

Рис. 12. Замедление кислородной коррозии при малых расходах и после
 прекращения перемешивания бурового раствора: 1 — 14 ч 15 мин —
    включены все перемешивающие устройства; 2 — 14 ч 35 мин —
 скорость потока по сравнению с предыдущими замерами возросла на
0,21 м/с и составила 0,91 м/с; 3 — запуск; 4 — 15 ч 12 мин — закончено
отключение всех перемешивателей струйных и механических мешалок;
  5 — 15 ч 35 мин; 6 —15 ч 56 мин; 7 — включен смеситель на приеме
насоса; 8 — 16 ч 00 мин — смеситель на приеме насоса выключен; 9 —
16 ч 18 мин; 10 — замедление питтинговой коррозии благодаря малому
                      расходу бурового раствора

время, можно смонтировать таким образом, что буровая
бригада будет иметь возможность непрерывно следить за
скоростью коррозии.
  Кислородную коррозию можно оценить, если поместить одно коррозионное контрольное кольцо непосредственно под ведущей трубой, а другое — над утяжеленными бурильными трубами. Поскольку при движении бурового раствора вниз по бурильной колонне кислород расходуется на реакцию коррозии,
мерой ее скорости может служить разница в потере массы
верхним и нижним кольцами.
  Если содержание кислорода в буровом растворе резко увеличится, следует использовать подходящий поглощающий
```


<!-- стр. 395 -->
### стр. 395 (печ. 399)

🖼 рисунок страницы: `рисунки/Р11/стр395.jpg`

```text
                                                      Коррозия

Рис. 13. Снижение содержания кислорода в буровом растворе путем
     добавления поглощающего реагента: 1 — солевой раствор
плотностью 1,08 г/см3; 2 — добавление соли до насыщения раствора;
         3 — добавление реагента, поглощающего кислород

реагент — обычно соли сернистой кислоты. Реагируя с кислородом, они образуют сульфаты
  O2 + 2Na2SO8 → 2Na2SO4.           (7)
  На рисунке 13 показано заметное снижение содержания
кислорода при введении в раствор поглощающего реагента.
  Коррозию можно также уменьшить путем гидрофобизации
поверхности труб в результате их обработки аминами или солями аминов. Если амин добавляется в раствор непрерывно,
большая его часть будет теряться за счет адсорбции на частицах глины. Эффективность обработок повышается, если в
раствор вводить малые порции амина через равные интервалы времени, например 15 л 10%Dного раствора амина в дизельном топливе через каждые 30 мин. Можно также смачивать бурильные трубы раствором аминов во время спускоподъемных операций.
  Еще один способ борьбы с кислородной коррозией заключается в нанесении на внутреннюю поверхность труб
защитного покрытия из пластмассы. Этот способ эффективен при использовании буровых растворов с высоким
содержанием твердой фазы, так как большая часть кислорода расходуется на реакцию с органическими веществами, которыми обработан раствор, при его движении вниз
по бурильной колонне. Однако кислород вступает с ними в
```


<!-- стр. 396 -->
### стр. 396 (печ. 400)

```text
Коррозия

реакцию в меньших количествах, если раствор минерализованный или полимерный с низким содержанием твердой
фазы. Следовательно, в восходящем потоке кислорода
остается достаточно, чтобы вызвать коррозию наружной
поверхности труб.
  Микробиологическая коррозия. В буровых растворах на
водной основе присутствуют разнообразные бактерии, которые способствуют коррозии, отлагаясь в виде слизи на отдельных участках поверхности труб, под которой возникают коррозионные гальванические элементы. Более значительный
ущерб наносят бактерии Desulfovibrio, которые размножаются
в анаэробных условиях, существующих под непроницаемыми
отложениями. Они восстанавливают сульфаты, присутствующие в буровом растворе, с образованием сероводорода при
реакции с водородом на катоде
  SO4 + 10HD → H2S + 4H2O.          (8)
  Коррозии в этом случае способствует не только образующийся сероводород, но и деполяризация катода. Кроме того,
разлагая добавки к буровому раствору (например, лигносульфонаты), эти бактерии отрицательно влияют на реологические
и фильтрационные свойства системы.
  Вклад, который вносят в коррозию бурильных труб эти микроорганизмы, точно не известен. По общему мнению, если физические свойства бурового раствора не ухудшаются, биокоррозия особых осложнений не вызывает.
  С микроорганизмами можно бороться добавлением в раствор бактерицида. Выпускается множество бактерицидов, которые находят широкое применение. Однако в нефтепромысловой практике их выбор ограничивается тем, что бактерицид не
должен отрицательно влиять на свойства бурового раствора и
не должен быть агрессивным. Например, вследствие опасности
биметаллической коррозии нельзя использовать соли меди.
  Наиболее подходящими бактерицидами являются хлорированные фенолы и параформальдегид. Необходимая их концентрация в буровом растворе зависит от содержания твердой
фазы и может достигать 6 кг/м3.
  Применение растворов на углеводородной основе для
борьбы с коррозией. Растворы на углеводородной основе
```


<!-- стр. 397 -->
### стр. 397 (печ. 401)

```text
                                               Коррозия

предотвращают коррозию, так как они не проводят электрического тока и содержат сильные гидрофобизаторы. Высокая
стоимость таких растворов полностью оправдывается в тяжелых условиях применения, например при разбуривании газоносных пластов с повышенным содержанием серы в глубоких
высокотемпературных скважинах.
```
